Repository: typering/openai-skill-for-academic

# openai-skill-for-academic

Personal Codex skills for academic and research workflows.

Local repository path:

```text
E:\self-openai-skills\openai-skill-for-academic
```

Skills are stored under:

```text
skills/<skill-name>
```

Reusable prompts are stored under:

```text
prompts/<prompt-name>.md
```

Current contents:

- `skills/raman-spectrum-plotting`
- `skills/scientific-figure-composer`
- `skills/publish-skill-to-github`
- `prompts/raman-default-prompt-zh.md`
- `prompts/scientific-figure-user-preferences.md`
- `prompts/academic-research-writing-prompts.md`

Use the `publish-skill-to-github` skill after creating or updating a skill so changes are validated, copied here, committed, and pushed when a GitHub remote is configured.

If normal `git push` is blocked by the local network, sync through the GitHub API:

```powershell
powershell -ExecutionPolicy Bypass -File .\scripts\sync_to_github_api.ps1
```

Publish a single prompt file into `prompts/` and upload it:

```powershell
powershell -ExecutionPolicy Bypass -File .\scripts\publish_prompt.ps1 -PromptPath "E:\path\to\prompt.md"
```

Publish a skill into `skills/`:

```powershell
powershell -ExecutionPolicy Bypass -File .\skills\publish-skill-to-github\scripts\publish_skill.ps1 -SkillPath "E:\openai-skill\your-skill-name"
```

File: skills/eds-point-scan-composer/references/project-5-27-baselines.md
# 2026-05-27 Si-C Carbon-Coating EDS Point-Scan Reference

Use this only for the user's 2026-05-27 sample set unless the user says the data have changed.

## Experiment Conditions

Both treated samples used:

- Sample: 硅碳@140BET
- Temperature: 300 ℃
- Time: 60 min
- Plasma power: 50 W

Condition A:

- CH4 set/actual flow: 80 / 80.8 sccm
- H2: 0 sccm
- Ar: 0 sccm
- Plasma-on pressure: about 23 Pa
- End pressure: about 22 Pa

Condition B:

- CH4 set/actual flow: 60 / 60.7 sccm
- H2 set/actual flow: 20 / 22 sccm
- Ar: 0 sccm
- Plasma-on pressure: about 22 Pa
- End pressure: about 21 Pa

## EDS Point-Scan C% Summaries

Original untreated sample:

- n = 15
- C range: 43.79-56.12 %
- Mean ± SD: 49.31 ± 4.10 %
- RSD: 8.3 %
- Interpretation: baseline C signal; extra PECVD carbon attachment/coating contribution is limited.

60 sccm CH4 / 20 sccm H2:

- n = 15
- C range: 47.08-61.02 %
- Mean ± SD: 55.76 ± 4.57 %
- RSD: 8.2 %
- Difference vs original: +6.45 percentage points
- Interpretation: moderate carbon attachment increase with uniformity close to the original; relatively controlled coating.

80 sccm CH4:

- n = 20
- C range: 46.20-95.18 %
- Mean ± SD: 69.78 ± 19.13 %
- RSD: 27.4 %
- Difference vs original: +20.47 percentage points
- Difference vs 60CH4/20H2: +14.02 percentage points
- Interpretation: strongest carbon signal and local carbon enrichment; large particle-to-particle variation suggests nonuniform coating or local thick carbon deposition.

## Preferred Comparative Conclusion

80 sccm CH4 gives the strongest carbon attachment but weaker coating uniformity. 60 sccm CH4 / 20 sccm H2 gives a smaller C increase but better consistency, so it is more favorable when uniform and controllable coating is the priority.
